Repository: bauermaganga-boma/mouress

File: data/content/insp-corrosion-end.json (part 1 of 2)
{
  "profile": "insp-corrosion-end",
  "modules": [
    {
      "id": "m1",
      "title": "Mécanismes de corrosion et protection cathodique",
      "theme": "Corrosion et protection cathodique",
      "minutes": 9,
      "body": "La **corrosion** est la dégradation d'un métal par réaction avec son milieu. Pour l'acier au carbone, elle exige une **anode**, une **cathode**, un **électrolyte** (de l'eau) et un contact électrique : on la combat en supprimant l'un de ces éléments. En amont pétrolier, trois mécanismes dominent.\n\nLa corrosion **douce** (sweet) est due au CO2 dissous dans l'eau de production, qui forme de l'acide carbonique : elle produit des pertes d'épaisseur générales ou localisées, surtout aux points bas où l'eau se dépose et dans les zones turbulentes. La corrosion **acide** (sour) est liée au H2S, qui cause des pertes mais surtout des fissurations : **SSC** (fissuration sous contrainte par sulfures sur les aciers durs), **HIC** (cloques et fissures internes dues à l'hydrogène, sans contrainte appliquée) et **SOHIC**. Le choix des matériaux en milieu H2S relève de la norme **NACE MR0175 / ISO 15156**. La corrosion **sous isolation (CUI)** frappe l'acier calorifugé lorsque l'eau s'infiltre ; elle est la plus sévère à température intermédiaire (de l'ordre de 50 à 120 °C pour l'acier au carbone) et se cache sous le calorifuge, d'où des inspections ciblées aux points bas, aux pénétrations et aux joints de calorifuge abîmés.\n\nD'autres formes sont à connaître : la **corrosion par piqûres** (perforations localisées, difficiles à mesurer), la **corrosion galvanique** (le métal le moins noble, devenu anode, se corrode au contact d'un métal plus noble en présence d'électrolyte), l'**érosion-corrosion** (sable, vitesses élevées, coudes), la **corrosion bactérienne** (MIC) sous dépôts et dans les eaux stagnantes.\n\nLa **protection cathodique** impose à une structure enterrée ou immergée un potentiel plus négatif, pour qu'elle devienne cathode. Deux techniques existent. Les **anodes sacrificielles** (zinc ou alliages d'aluminium en mer, magnésium dans les sols) se consomment à la place de l'acier, sans source d'énergie. Le **courant imposé** (redresseur et anodes inertes) convient aux grandes structures ou aux sols résistifs. Elle complète le revêtement, qui limite le courant nécessaire ; sur un revêtement abîmé, l'acier nu doit être protégé. Elle ne protège **pas l'intérieur** d'un tube, ni les zones écrantées par un revêtement décollé. Les potentiels se mesurent avec une électrode de référence (Cu/CuSO4 au sol, Ag/AgCl en eau de mer) ; une surprotection peut décoller le revêtement et provoquer une fragilisation par l'hydrogène.\n\nLes **inhibiteurs**, les revêtements internes, les matériaux résistants (inox, duplex) et le contrôle de l'eau (séchage, désoxygénation) sont les autres lignes de défense.",
      "keyPoints": [
        "Corrosion = anode + cathode + électrolyte + contact électrique.",
        "CO2 : corrosion douce ; H2S : fissuration (SSC, HIC) ; CUI : eau sous calorifuge.",
        "Galvanique : le métal le moins noble se corrode.",
        "Protection cathodique : anodes sacrificielles ou courant imposé ; elle ne protège pas l'intérieur des tubes."
      ],
      "img": "photo/pipeline-welding.jpg",
      "imgAlt": "Photo d'un chantier de soudage de pipeline"
    },
    {
      "id": "m2",
      "title": "Contrôles non destructifs : choisir la bonne méthode",
      "theme": "Contrôles non destructifs",
      "minutes": 10,
      "body": "Les **contrôles non destructifs** (CND ou END) évaluent l'état d'une pièce sans la détériorer. Le choix de la méthode dépend du défaut recherché (de surface ou interne, plan ou volumique) et du matériau.\n\nLe **contrôle visuel** (VT) reste la première méthode : rapide et économique, il révèle corrosion, déformations, fuites et défauts de soudure apparents. Il exige un bon éclairage, une distance et un angle de vue raisonnables, parfois une loupe, un endoscope ou une jauge de soudure.\n\nLe **ressuage** (PT) détecte les défauts **débouchants** sur des surfaces non poreuses : nettoyage, application du pénétrant, temps de pénétration, élimination de l'excès, application du révélateur, examen. La **magnétoscopie** (MT) détecte les défauts de surface et proches de la surface sur des matériaux **ferromagnétiques** : un champ magnétique est créé, le défaut produit une fuite de flux qui retient la poudre. Elle est plus rapide et plus sensible que le ressuage sur l'acier au carbone. Les inox austénitiques, non magnétiques, se contrôlent par ressuage.\n\nLes **ultrasons** (UT) envoient des impulsions dans le matériau à l'aide d'un palpeur couplé par un gel : l'écho du fond ou d'un défaut revient et le temps de parcours donne la distance (épaisseur = vitesse × temps aller-retour ÷ 2, avec environ 5 900 m/s dans l'acier). Ils servent à la **mesure d'épaisseur** et à la détection de défauts internes grâce à des palpeurs d'angle, au **TOFD** ou aux **multi-éléments** (phased array). L'étalonnage sur un bloc de référence est indispensable, à une température proche de celle de la mesure ; les surfaces chaudes exigent un couplant adapté.\n\nLa **radiographie** (RT) utilise des rayons X ou gamma (Ir-192, Se-75) qui impressionnent un film ou un détecteur numérique : elle révèle surtout les défauts volumiques (porosités, inclusions), moins bien les fissures plates mal orientées. Elle impose une **zone de sécurité** balisée, un opérateur habilité et le respect de la radioprotection. Les **courants de Foucault** (ET) servent à contrôler les tubes d'échangeurs.\n\nPour la corrosion généralisée, on réalise des **cartographies** d'épaisseur. Le personnel est certifié (**ISO 9712** ou équivalent, niveaux 1, 2, 3) : seul un niveau 2 ou 3 interprète et rédige le rapport ; le niveau 1 exécute sous supervision.",
      "keyPoints": [
        "VT d'abord ; PT pour défauts débouchants ; MT pour l'acier ferromagnétique.",
        "UT : épaisseur = vitesse × temps aller-retour ÷ 2 (≈ 5 900 m/s dans l'acier).",
        "RT : défauts volumiques, zone de sécurité obligatoire.",
        "ISO 9712 : niveau 1 sous supervision, niveau 2 interprète et rapporte."
      ],
      "img": "svg/weld-joint-types.svg",
      "imgAlt": "Schéma des types de joints soudés"
    },
    {
      "id": "m3",
      "title": "Vitesse de corrosion et épaisseur minimale",
      "theme": "Vitesse de corrosion et épaisseur minimale",
      "minutes": 10,
      "body": "L'inspecteur suit l'**épaisseur** de parois en des points fixes, les **points de mesure** (TML ou CML, condition monitoring locations), repérés sur l'isométrique ou le plan d'inspection. On mesure toujours au même point, avec la même méthode, pour pouvoir comparer.\n\nLa **vitesse de corrosion** est la perte d'épaisseur divisée par le temps : **CR = (épaisseur précédente − épaisseur actuelle) ÷ années**. La **vitesse à long terme** compare la première et la dernière mesure ; la **vitesse à court terme** compare les deux dernières. On retient en général la plus pénalisante pour évaluer la durée de vie.\n\nL'**épaisseur minimale requise** (t_min) est l'épaisseur en dessous de laquelle la paroi n'est plus conforme au code pour la pression et la température de calcul. Pour une tuyauterie selon ASME B31.3, la formule de pression est **t = P × D ÷ [2 × (S × E + P × Y)]**, avec P la pression de calcul, D le diamètre extérieur, S la contrainte admissible, E le coefficient de qualité de soudure et Y un coefficient (0,4 pour les aciers ferritiques en dessous de 482 °C). Ce calcul ne comprend pas la surépaisseur de corrosion, qui se consomme à vitesse connue.\n\nLa **durée de vie résiduelle** vaut **(épaisseur actuelle − t_min) ÷ CR**. Les codes d'inspection en service (API 570 pour les tuyauteries, API 510 pour les appareils à pression) demandent que l'intervalle avant la prochaine inspection ne dépasse pas **la moitié de la durée de vie résiduelle**, dans la limite d'un maximum fixé par le code ou la classe de la ligne. Quand cette durée est courte, on rapproche les inspections ou on décide d'une réparation, d'une évaluation d'aptitude à l'emploi (API 579) ou d'un remplacement.\n\nIl faut **lire les mesures avec esprit critique**. Une valeur plus faible que ses voisines peut traduire un défaut local (piqûre, délamination) ou une erreur : on recommence autour du point. Une épaisseur qui semble augmenter entre deux campagnes révèle une incertitude de mesure, pas un gain de métal. La température, l'état de surface, l'étalonnage et l'opérateur influencent le résultat.\n\nEnfin, une perte de **40 %** de l'épaisseur nominale n'est jamais anodine : selon la surépaisseur de corrosion initiale (souvent de l'ordre de 1,5 à 3 mm), elle peut déjà dépasser la marge prévue. Elle demande un calcul de t_min, une cartographie de la zone et l'information immédiate de l'ingénieur d'intégrité.",
      "keyPoints": [
        "CR = perte d'épaisseur ÷ années ; durée de vie résiduelle = (e actuelle − t_min) ÷ CR.",
        "Intervalle d'inspection ≤ moitié de la durée de vie résiduelle (dans la limite du maximum du code).",
        "Une épaisseur qui augmente = incertitude de mesure, pas de la matière.",
        "Perte de 40 % : calculer t_min, cartographier, alerter l'ingénieur d'intégrité."
      ],
      "img": "photo/pipeline-welding.jpg",
      "imgAlt": "Photo d'un chantier de soudage de pipeline"
    },
    {
      "id": "m4",
      "title": "Inspection basée sur le risque (RBI)",
      "theme": "Inspection basée sur le risque",
      "minutes": 9,
      "body": "L'**inspection basée sur le risque** (RBI) hiérarchise l'effort d'inspection selon le **risque**, c'est-à-dire la **probabilité de défaillance** multipliée par la **conséquence** (sécurité, environnement, production, coût). Les références sont **API 580** (principes) et **API 581** (méthode quantitative). Un équipement à fort risque est inspecté plus tôt, plus souvent et avec des méthodes plus efficaces ; un équipement à faible risque peut l'être moins, sans jamais être oublié.\n\nL'analyse commence par identifier les **mécanismes d'endommagement** plausibles pour chaque équipement (corrosion générale, CUI, fissuration, fatigue, érosion) en croisant matériau, fluide, température et pression. On regroupe les lignes homogènes en **boucles de corrosion** (corrosion loops), qui partagent le même fluide, le même matériau et les mêmes conditions : un constat fait sur l'une s'applique en principe à toute la boucle.\n\nLa probabilité dépend de la **vitesse de corrosion**, de l'âge, de la marge restante et de l'**efficacité des inspections passées**. La conséquence dépend de l'inventaire, de la toxicité ou de l'inflammabilité du fluide, de la présence de personnes et de l'environnement. La **matrice de risque** (par exemple 5 × 5) place la probabilité en ordonnée et la conséquence en abscisse ; la zone haute exige une action, la zone basse un suivi.\n\nLes **points sensibles** à cibler sont : les points bas où l'eau stagne, les **bras morts** (dead legs) sans circulation, les **zones d'injection** de produits chimiques, les coudes et réductions (érosion), les zones de mélange de fluides, les supports et interfaces sol-air des tuyauteries, le calorifuge endommagé (CUI).\n\nLe plan d'inspection définit pour chaque point la **méthode** (visuelle, UT, RT, CND de soudure), la **fréquence** et les critères d'acceptation. Il est vivant : chaque résultat met à jour la vitesse de corrosion, donc le risque, donc le plan. Les **changements** (de fluide, de température, de débit, d'injection d'inhibiteur) doivent être signalés, car ils modifient les mécanismes et rendent les hypothèses caduques. Le RBI ne remplace pas les inspections réglementaires : les exigences légales et celles des organismes agréés restent applicables, selon les procédures du site.",
      "keyPoints": [
        "Risque = probabilité × conséquence (API 580 / 581).",
        "Boucle de corrosion : même fluide, matériau et conditions.",
        "Cibler points bas, bras morts, injections, coudes, calorifuge abîmé.",
        "Un changement de procédé impose de réviser le plan ; le RBI ne supprime pas les inspections réglementaires."
      ],
      "img": "svg/risk-matrix.svg",
      "imgAlt": "Matrice de risque 5 × 5"
    },
    {
      "id": "m5",
      "title": "Lecture de rapports et pratique d'inspection",
      "theme": "Lecture de rapports et pratique d'inspection",
      "minutes": 9,
      "body": "Un **rapport d'inspection** est une pièce technique et juridique. Il doit permettre à un tiers de refaire le contrôle et d'aboutir au même constat. Il identifie l'**équipement** (repère, ligne, localisation), la **date**, l'**inspecteur** et sa **certification**, la **méthode** et la **procédure** utilisées, l'**appareillage** (numéro de série, date d'étalonnage, palpeur, bloc de référence), les **conditions** (température de surface, accessibilité), les **résultats** (valeurs mesurées par point), la **comparaison** avec t_min et avec la campagne précédente, la **conclusion** et les **recommandations** assorties d'une échéance.\n\nLes écarts sont classés (par exemple conforme, à surveiller, à réparer) selon les critères du plan d'inspection. Toute valeur proche de l'épaisseur minimale ou en dessous déclenche une **alerte immédiate** à l'ingénieur d'intégrité, avant même l'émission du rapport formel. Les données brutes ne sont jamais « arrangées » : une valeur douteuse se remesure, se commente et se consigne.\n\nSur le terrain, la **préparation** détermine la qualité : plan d'inspection, historique du point, accès sécurisé (échafaudage, permis de travail), nettoyage de la surface, étalonnage de l'appareil avant et après la série de mesures. En espace confiné, en travail en hauteur, en zone ATEX ou à proximité d'une radiographie, les **permis** et protections correspondants sont exigés.\n\nLes **indications visuelles** de corrosion se décrivent par type (générale, localisée, piqûres), étendue et profondeur approximative, avec une photographie repérée. Sur un **réservoir de stockage**, le fond est une zone critique (corrosion côté sol, eau stagnante), tout comme la jonction fond-virole. Sur une **bride**, on regarde la face, les boulons (corrosion, longueur) et les traces de fuite. Sur un **appareil à pression**, on contrôle les viroles, les fonds, les piquages et les supports.\n\nUne inspection ne remplace jamais la vigilance de l'équipe : un suintement, une odeur, une tache d'oxyde se signalent. Le dialogue avec les opérateurs et la maintenance permet de relier les observations aux conditions réelles de service.\n\nL'inspecteur reste indépendant : il rapporte ce qu'il constate, pas ce qui arrange le planning. Cette indépendance protège l'entreprise comme les équipes.",
      "keyPoints": [
        "Rapport reproductible : équipement, méthode, appareillage étalonné, résultats, conclusion.",
        "Valeur proche de t_min : alerte immédiate à l'ingénieur d'intégrité.",
        "Ne jamais arranger une valeur : on remesure, on commente.",
        "Fond de réservoir et jonction fond-virole : zones critiques."
      ],
      "img": "photo/storage-tanks.jpg",
      "imgAlt": "Photo de réservoirs de stockage"
    }
  ],
  "questions": [
    {
      "id": "insp-corrosion-end-001",
      "theme": "Corrosion et protection cathodique",
      "level": 1,
      "q": "Quels éléments doivent être réunis pour qu'une corrosion électrochimique de l'acier se produise ?",
      "choices": [
        "Un acide fort, un solvant organique, de la chaleur et un catalyseur",
        "De l'oxygène et de la chaleur sèche, sans aucune humidité",
        "Une anode, une cathode, un électrolyte et un contact électrique",
        "Un champ magnétique et un courant alternatif extérieur"
      ],
      "answer": 2,
      "explain": "La corrosion est une pile : anode, cathode, électrolyte et contact électrique. En supprimant un seul de ces éléments (revêtement, protection cathodique, séchage), on arrête le processus.",
      "seconds": 40,
      "status": "draft"
    },
    {
      "id": "insp-corrosion-end-002",
      "theme": "Corrosion et protection cathodique",
      "level": 1,
      "q": "Un tube en acier au carbone est relié à un tube en inox en eau de mer. Quel métal se corrode préférentiellement ?",
      "choices": [
        "L'acier au carbone, moins noble, qui joue le rôle d'anode",
        "L'inox, qui est le plus noble des deux et donc le plus attaqué",
        "Les deux de la même manière, à vitesse égale",
        "Aucun des deux : l'eau de mer est un milieu neutre"
      ],
      "answer": 0,
      "explain": "Dans un couple galvanique, le métal le moins noble devient anode et se dissout. Plus la surface de la cathode (inox) est grande par rapport à l'anode, plus l'attaque est rapide.",
      "seconds": 45,
      "status": "draft"
    },
    {
      "id": "insp-corrosion-end-003",
      "theme": "Corrosion et protection cathodique",
      "level": 1,
      "q": "Sur un réservoir de stockage reposant sur le sol, que protège la protection cathodique ?",
      "img": "photo/storage-tanks.jpg",
      "imgAlt": "Photo de réservoirs de stockage posés sur le sol",
      "choices": [
        "L'intérieur de la virole en contact avec le produit stocké",
        "La virole au-dessus du niveau du produit, exposée à l'air libre",
        "La peinture extérieure du réservoir contre le rayonnement UV",
        "La face extérieure du fond, au contact du sol, rendue cathode du circuit"
      ],
      "answer": 3,
      "explain": "La protection cathodique agit sur l'acier en contact avec un électrolyte (sol, eau). Elle ne protège ni les surfaces aériennes sèches, ni l'intérieur sans électrolyte conducteur de courant.",
      "seconds": 45,
      "status": "draft"
    },
    {
      "id": "insp-corrosion-end-004",
      "theme": "Corrosion et protection cathodique",
      "level": 2,
      "q": "Quel est un avantage des anodes sacrificielles par rapport au courant imposé ?",
      "img": "photo/pipeline-welding.jpg",
      "imgAlt": "Photo d'un chantier de pipeline avec zone de tubes revêtus",
      "choices": [
        "Elles ne se consomment jamais, même après des années",
        "Elles fonctionnent sans source d'alimentation électrique",
        "Elles conviennent surtout aux sols extrêmement résistifs",
        "Elles protègent aussi l'intérieur du tube transportant le fluide"
      ],
      "answer": 1,
      "explain": "Les anodes sacrificielles (zinc, aluminium, magnésium) se consomment à la place de l'acier sans énergie extérieure. Elles s'usent et doivent être remplacées, et ne protègent que l'extérieur en contact avec l'électrolyte.",
      "seconds": 50,
      "status": "draft"
    },
    {
      "id": "insp-corrosion-end-005",
      "theme": "Corrosion et protection cathodique",
      "level": 2,
      "q": "Sur un pipeline enterré protégé par anodes, une zone de revêtement est abîmée. Quelle est la conséquence ?",
      "choices": [
        "Le courant nécessaire augmente et les anodes s'usent plus vite",
        "L'acier devient automatiquement passif sur toute la zone abîmée",
        "Le courant diminue car la zone abîmée est isolée électriquement du sol",
        "La corrosion s'arrête car le revêtement abîmé absorbe tout le courant"
      ],
      "answer": 0,
      "explain": "Une zone d'acier nu exige du courant de protection : la demande augmente et les anodes s'épuisent plus rapidement. Le revêtement et la protection cathodique se complètent.",
      "seconds": 50,
      "status": "draft"
    },
    {
      "id": "insp-corrosion-end-006",
      "theme": "Corrosion et protection cathodique",
      "level": 2,
      "q": "Dans une ligne horizontale de brut contenant de l'eau libre à faible vitesse, où la corrosion douce (CO2) localisée est-elle la plus probable ?",
      "img": "svg/flange-types.svg",
      "imgAlt": "Schéma de types de brides sur une ligne horizontale",
      "choices": [
        "Sur la génératrice supérieure de la ligne, là où se condense le gaz",
        "Aux brides de raccord, plutôt qu'en ligne droite courante",
        "Près des soudures des supports de tuyauterie, sur les patins",
        "En partie basse (6 heures) et aux points bas, où l'eau libre se dépose"
      ],
      "answer": 3,
      "explain": "À faible vitesse, l'eau se sépare de l'huile et mouille la partie basse. C'est là que se concentrent les pertes d'épaisseur : les inspections ciblent le fond de tube et les points bas.",
      "seconds": 50,
      "status": "draft"
    },
    {
      "id": "insp-corrosion-end-007",
      "theme": "Corrosion et protection cathodique",
      "level": 2,
      "q": "Parmi ces conditions, laquelle expose le plus un acier au carbone calorifugé à la corrosion sous isolation ?",
      "choices": [
        "Paroi à 250 °C en service continu, calorifuge sec et intact",
        "Paroi vers 100 °C, calorifuge mouillé et pare-vapeur abîmé",
        "Paroi à 300 °C avec calorifuge neuf et étanche",
        "Paroi à 20 °C sans calorifuge, simplement peinte"
      ],
      "answer": 1,
      "explain": "La CUI exige de l'eau piégée sous l'isolant et une paroi à température intermédiaire qui permet à l'eau de rester liquide ou de cycler. Un calorifuge sec et chaud en continu est bien moins exposé.",
      "seconds": 55,
      "status": "draft"
    },
    {
      "id": "insp-corrosion-end-008",
      "theme": "Corrosion et protection cathodique",
      "level": 3,
      "q": "Quels signes évoquent une corrosion bactérienne (MIC) ?",
      "choices": [
        "Une perte d'épaisseur uniforme sur toute une ligne à fort débit",
        "Des fissures ramifiées sous contrainte dans un inox en service chaud",
        "Des piqûres sous dépôts, avec des produits de corrosion noirs",
        "Des cloques d'hydrogène dans un acier en milieu H2S humide"
      ],
      "answer": 2,
      "explain": "La MIC se développe sous dépôts et dans les eaux stagnantes, avec des piqûres profondes et des dépôts noirs de sulfures. Les autres tableaux évoquent érosion, SCC aux chlorures et HIC.",
      "seconds": 55,
      "status": "draft"
    },
    {
      "id": "insp-corrosion-end-009",
      "theme": "Corrosion et protection cathodique",
      "level": 3,
      "q": "Quel est le risque d'une surprotection cathodique, avec un potentiel trop négatif ?",
      "choices": [
        "Corrosion accélérée et uniforme de tout l'acier de la structure",
        "Disparition immédiate de l'ensemble des anodes du système",
        "Aucun : plus le potentiel est négatif, mieux l'acier est protégé",
        "Décollement du revêtement et fragilisation par l'hydrogène"
      ],
      "answer": 3,
      "explain": "Un potentiel trop négatif produit de l'hydrogène à la surface de l'acier : il décolle le revêtement et peut fragiliser les aciers durs. Il existe donc une plage de potentiel à respecter.",
      "seconds": 55,
      "status": "draft"
    },
    {
      "id": "insp-corrosion-end-010",
      "theme": "Contrôles non destructifs",
      "level": 1,
      "q": "Quelle est la première méthode de contrôle à mettre en œuvre sur une soudure, rapide et économique ?",
      "choices": [
        "La radiographie gamma",
        "Le contrôle visuel",
        "Les ultrasons multi-éléments",
        "Les courants de Foucault"
      ],
      "answer": 1,
      "explain": "Le contrôle visuel révèle déjà corrosion, déformations, fuites et défauts de soudure apparents. Il précède les autres méthodes, plus coûteuses.",
      "seconds": 40,
      "status": "draft"
    },
    {
      "id": "insp-corrosion-end-011",
      "theme": "Contrôles non destructifs",
      "level": 2,
      "q": "Sur le schéma des joints soudés (bout à bout, en T avec cordon d'angle, à recouvrement), comment se dimensionne une soudure d'angle ?",
      "img": "svg/weld-joint-types.svg",
      "imgAlt": "Schéma des joints soudés : bout à bout, en T avec cordon d'angle, à recouvrement",
      "choices": [
        "Par son diamètre, comme un boulon",
        "Uniquement par la hauteur du renforcement",
        "Par la longueur de sa jambe et sa gorge",
        "Par la largeur du cordon sur la face seule"
      ],
      "answer": 2,
      "explain": "Une soudure d'angle se mesure par la longueur de ses jambes et la hauteur de sa gorge, avec une jauge adaptée. Le contrôle visuel vérifie ces dimensions.",
      "seconds": 50,
      "status": "draft"
    },
    {
      "id": "insp-corrosion-end-012",
      "theme": "Contrôles non destructifs",
      "level": 2,
      "q": "Sur un support en acier au carbone, quelle méthode de surface est en général plus rapide et plus sensible que le ressuage ?",
      "img": "svg/weld-joint-types.svg",
      "imgAlt": "Schéma des joints soudés d'un support en acier au carbone",
      "choices": [
        "La magnétoscopie",
        "L'émission acoustique",
        "Les ultrasons de mesure d'épaisseur",
        "Le contrôle d'étanchéité à la bulle"
      ],
      "answer": 0,
      "explain": "L'acier au carbone est ferromagnétique : la magnétoscopie détecte les défauts de surface et proches de la surface avec une grande sensibilité. Elle ne s'applique pas aux inox austénitiques.",
      "seconds": 50,
      "status": "draft"
    },
    {
      "id": "insp-corrosion-end-013",
      "theme": "Contrôles non destructifs",
      "level": 2,
      "q": "Un palpeur à ultrasons mesure un temps aller-retour de 6,8 µs dans de l'acier (vitesse du son 5 900 m/s). Quelle est l'épaisseur ?",
      "choices": [
        "Environ 40 mm, sans division par 2",
        "Environ 20 mm, trajet divisé par 2",
        "Environ 10 mm, en divisant par 4",
        "Environ 2 mm, en décalant la virgule"
      ],
      "answer": 1,
      "explain": "Épaisseur = vitesse × temps ÷ 2 = 5 900 × 6,8·10⁻⁶ ÷ 2 ≈ 0,020 m, soit 20 mm. Oublier la division par deux donne 40 mm.",
      "seconds": 70,
      "status": "draft"
    },
    {
      "id": "insp-corrosion-end-014",
      "theme": "Contrôles non destructifs",
      "level": 1,
      "q": "Pourquoi utilise-t-on un gel (couplant) entre le palpeur à ultrasons et la pièce ?",
      "choices": [
        "Pour refroidir le palpeur pendant les mesures répétées",
        "Pour nettoyer la corrosion avant la lecture de l'épaisseur mesurée",
        "Pour chasser l'air, qui bloquerait la transmission des ultrasons vers la pièce",
        "Pour augmenter la vitesse du son dans l'acier contrôlé"
      ],
      "answer": 2,
      "explain": "L'air entre palpeur et pièce réfléchit presque tout. Le couplant assure la transmission des ultrasons dans la pièce.",
      "seconds": 40,
      "status": "draft"
    },
    {
      "id": "insp-corrosion-end-015",
      "theme": "Contrôles non destructifs",
      "level": 2,
      "q": "Vous mesurez l'épaisseur d'une ligne à 150 °C à l'ultrason. Quelle précaution est nécessaire ?",
      "choices": [
        "Utiliser un couplant haute température et étalonner dans ces conditions",
        "Pas de précaution : la température n'influence jamais la mesure ultrasonore",
        "Refroidir brutalement la ligne en la mouillant avant la mesure",
        "Mesurer à sec, sans couplant, pour éviter son évaporation sur la paroi"
      ],
      "answer": 0,
      "explain": "La température change la vitesse du son et abîme les couplants classiques. On utilise un matériel haute température et l'on tient compte de la température dans l'étalonnage. Refroidir brutalement est dangereux.",
      "seconds": 55,
      "status": "draft"
    },
    {
      "id": "insp-corrosion-end-016",
      "theme": "Contrôles non destructifs",
      "level": 3,
      "q": "Lors d'un contrôle UT d'une tôle, on observe un écho intermédiaire stable à un tiers de l'épaisseur et la perte de l'écho de fond. Quelle interprétation est la plus probable ?",
      "img": "svg/pressure-vessel-psv.svg",
      "imgAlt": "Appareil à pression avec zone de tôle contrôlée aux ultrasons",
      "choices": [
        "Une corrosion uniforme de la face extérieure de la tôle",
        "Une tôle saine d'épaisseur normale sur toute la zone",
        "Une couche de peinture épaisse en surface de la tôle",
        "Une délamination (défaut plan parallèle à la surface)"
      ],
      "answer": 3,
      "explain": "Un écho intermédiaire avec perte d'écho de fond indique un défaut plan parallèle à la surface (lamination) qui réfléchit l'énergie avant le fond. La peinture ne produit pas ce signal.",
      "seconds": 60,
      "status": "draft"
    },
    {
      "id": "insp-corrosion-end-017",
      "theme": "Contrôles non destructifs",
      "level": 3,
      "q": "Quelle approche permet d'évaluer la perte d'épaisseur d'une ligne sous calorifuge sans déposer l'isolant ?",
      "choices": [
        "Le ressuage appliqué sur le revêtement du calorifuge",
        "La magnétoscopie réalisée à travers le calorifuge posé",
        "La radiographie en profil, à travers l'isolant",
        "Le contrôle visuel depuis le sol, sans accès à la ligne"
      ],
      "answer": 2,
      "explain": "La radiographie en profil traverse l'isolant et montre la paroi par la tranche. Le ressuage et la magnétoscopie exigent un accès à la surface métallique nue.",
      "seconds": 60,
      "status": "draft"
    },
    {
      "id": "insp-corrosion-end-018",
      "theme": "Contrôles non destructifs",
      "level": 1,
      "q": "Sur un joint bout à bout du schéma des soudures, quelle méthode est la plus adaptée pour rechercher des porosités internes ?",
      "img": "svg/weld-joint-types.svg",
      "imgAlt": "Schéma des joints soudés dont un joint bout à bout",
      "choices": [
        "La radiographie",
        "Le ressuage",
        "La magnétoscopie",
        "Le contrôle visuel direct"
      ],
      "answer": 0,
      "explain": "Les porosités internes sont des défauts volumiques. La radiographie (ou les UT) les révèle ; le ressuage et la magnétoscopie ne voient que la surface.",
      "seconds": 45,
      "status": "draft"
    },
    {
      "id": "insp-corrosion-end-019",
      "theme": "Vitesse de corrosion et épaisseur minimale",
      "level": 1,
      "q": "Comment calcule-t-on la vitesse de corrosion d'un point de mesure ?",
      "choices": [
        "Épaisseur actuelle divisée par l'épaisseur nominale",
        "Pression de service divisée par l'épaisseur mesurée",
        "Temps écoulé divisé par la perte d'épaisseur",
        "Perte d'épaisseur divisée par le temps écoulé"
      ],
      "answer": 3,
      "explain": "CR = (épaisseur précédente − épaisseur actuelle) ÷ années. Elle s'exprime en mm/an.",
      "seconds": 40,
      "status": "draft"
    },
    {
      "id": "insp-corrosion-end-020",
      "theme": "Vitesse de corrosion et épaisseur minimale",
      "level": 1,
      "q": "Que représente l'épaisseur minimale requise (t_min) d'une tuyauterie ?",
      "choices": [
        "L'épaisseur moyenne relevée lors de la dernière campagne",
        "L'épaisseur minimale exigée par le code pour les conditions de calcul",
        "L'épaisseur commandée à l'achat du tube par le service achats",
        "La surépaisseur de corrosion prévue à l'origine du projet par le bureau d'études"
      ],
      "answer": 1,
      "explain": "Sous t_min, la paroi ne satisfait plus au calcul du code : il faut réparer, déclasser ou remplacer.",
      "seconds": 45,
      "status": "draft"
    },
    {
      "id": "insp-corrosion-end-021",
      "theme": "Vitesse de corrosion et épaisseur minimale",
      "level": 2,
      "q": "Un point mesurait 10,0 mm à la mise en service et 7,6 mm six ans plus tard. Quelle est la vitesse de corrosion moyenne ?",
      "choices": [
        "0,4 mm/an",
        "0,76 mm/an",
        "1,27 mm/an",
        "2,4 mm/an"
      ],
      "answer": 0,
      "explain": "(10,0 − 7,6) ÷ 6 = 0,4 mm/an. 1,27 vient d'une division de l'épaisseur restante par six.",
      "seconds": 55,
      "status": "draft"
    },
    {
      "id": "insp-corrosion-end-022",
      "theme": "Vitesse de corrosion et épaisseur minimale",
      "level": 2,
      "q": "Épaisseur actuelle 9,7 mm, t_min 7,2 mm, vitesse de corrosion 0,6 mm/an. Quelle est la durée de vie résiduelle ?",
      "choices": [
        "Environ 12 ans (7,2 ÷ 0,6)",
        "Environ 16 ans (9,7 ÷ 0,6)",
        "Environ 1,2 an (7,2 ÷ 6,0 mm/an)",
        "Environ 4,2 ans (2,5 ÷ 0,6)"
      ],
      "answer": 3,
      "explain": "Durée = (9,7 − 7,2) ÷ 0,6 ≈ 4,2 ans. Utiliser t_min seul (7,2 ÷ 0,6 = 12 ans) est une erreur : on utilise la marge, pas l'épaisseur totale.",
      "seconds": 60,
      "status": "draft"
    },
    {
      "id": "insp-corrosion-end-023",
      "theme": "Vitesse de corrosion et épaisseur minimale",
      "level": 2,
      "q": "Selon la règle usuelle d'API 570 / 510, quel est l'intervalle maximal avant la prochaine inspection pour une durée de vie résiduelle de 6 ans (hors limite maximale du code) ?",
      "choices": [
        "6 ans, soit la totalité de la durée de vie résiduelle",
        "3 ans, soit la moitié de la durée de vie résiduelle",
        "10 ans, valeur maximale applicable à toute ligne",
        "1 an, soit un sixième de la durée de vie résiduelle"
      ],
      "answer": 1,
      "explain": "L'intervalle ne dépasse pas la moitié de la durée de vie résiduelle, dans la limite du maximum fixé par le code. Ici 3 ans.",
      "seconds": 50,
      "status": "draft"
    },
    {
      "id": "insp-corrosion-end-024",
      "theme": "Vitesse de corrosion et épaisseur minimale",
      "level": 3,
      "q": "Une ligne de 10,0 mm nominal, en service depuis 8 ans, mesure 6,0 mm en un point (perte de 40 %). Son t_min est de 5,0 mm. Quelle est la vitesse de corrosion à long terme et la durée de vie résiduelle ?",
      "img": "photo/pipeline-welding.jpg",
      "imgAlt": "Photo d'un chantier de pipeline : ligne dont l'épaisseur a été mesurée",
      "choices": [
        "0,5 mm/an et 12 ans",
        "0,75 mm/an et 8 ans",
        "0,5 mm/an et 2 ans",
        "0,4 mm/an et 2,5 ans"
      ],
      "answer": 2,
      "explain": "CR = (10,0 − 6,0) ÷ 8 = 0,5 mm/an ; durée = (6,0 − 5,0) ÷ 0,5 = 2 ans. 12 ans vient de l'épaisseur totale divisée par la vitesse.",
      "seconds": 75,
      "status": "draft"
    },
    {
      "id": "insp-corrosion-end-025",
      "theme": "Vitesse de corrosion et épaisseur minimale",
      "level": 3,
      "q": "Dans ce cas (0,5 mm/an, durée de vie résiduelle de 2 ans), quelle décision est la plus appropriée ?",
      "img": "photo/pipeline-welding.jpg",
      "imgAlt": "Photo d'un chantier de pipeline : ligne dont l'épaisseur a été mesurée",
      "choices": [
        "Poursuivre sans changement : la ligne dépasse encore 5 mm et reste conforme",
        "Attendre la prochaine campagne prévue dans quatre ans au titre du plan",
        "Repeindre la zone corrodée et classer le point sans suite particulière",
        "Alerter l'intégrité et inspecter sous 1 an en cartographiant la zone"
      ],
      "answer": 3,
      "explain": "Avec 2 ans de vie résiduelle, l'intervalle maximal est de 1 an. Il faut cartographier, calculer, informer et prévoir réparation ou évaluation d'aptitude à l'emploi. Repeindre ne traite pas la perte d'épaisseur.",
      "seconds": 70,
      "status": "draft"
    },
    {
      "id": "insp-corrosion-end-026",
      "theme": "Vitesse de corrosion et épaisseur minimale",
      "level": 3,
      "q": "Avec t = P × D ÷ [2 × (S × E + P × Y)], P = 10 MPa, D = 219,1 mm, S = 138 MPa, E = 1,0 et Y = 0,4, quelle est l'épaisseur minimale de pression ?",
      "choices": [
        "Environ 7,9 mm",
        "Environ 7,7 mm",
        "Environ 15,9 mm",
        "Environ 3,9 mm"
      ],
      "answer": 1,
      "explain": "t = 10 × 219,1 ÷ [2 × (138 + 4)] = 2 191 ÷ 284 ≈ 7,7 mm. 7,9 mm oublie le terme P × Y ; 15,9 oublie le facteur 2.",
      "seconds": 90,
      "status": "draft"
    },
    {
      "id": "insp-corrosion-end-027",
      "theme": "Vitesse de corrosion et épaisseur minimale",
      "level": 2,
      "q": "Deux mesures successives sur le même point d'une ligne donnent 12,4 mm puis 12,6 mm deux ans plus tard. Comment les interpréter ?",
      "choices": [
        "Le métal s'est reconstitué dans l'intervalle grâce à la protection en place",
        "Un dépôt de calcaire a ajouté de l'épaisseur d'acier à la paroi du tube",
        "Une incertitude de mesure : la paroi ne peut pas gagner de métal",
        "Le tube a été remplacé entre-temps sans qu'on en ait été informé"
      ],
      "answer": 2,
      "explain": "Une paroi ne peut pas gagner de métal : l'écart de 0,2 mm est dans l'incertitude de mesure (état de surface, température, appareil). Il faut mesurer avec la même méthode au même point.",
      "seconds": 55,
      "status": "draft"
    },
    {
      "id": "insp-corrosion-end-028",
      "theme": "Inspection basée sur le risque",
      "level": 1,
      "q": "Pourquoi les points bas d'une tuyauterie sont-ils des points d'inspection prioritaires ?",
      "img": "svg/flange-types.svg",
      "imgAlt": "Schéma de tuyauterie avec bride et point bas",
      "choices": [
        "L'eau et les dépôts s'y accumulent, ce qui favorise la corrosion",
        "La pression y est la plus faible de la ligne, donc la plus sensible",
        "La température y est la plus élevée de la ligne, donc la plus agressive",
        "L'épaisseur y est plus faible dès la fabrication de la ligne"
      ],
      "answer": 0,
      "explain": "L'eau et les dépôts se déposent aux points bas et créent un milieu corrosif. Ces points sont donc ciblés dans les plans d'inspection.",
      "seconds": 40,
      "status": "draft"
    },
    {
      "id": "insp-corrosion-end-029",
      "theme": "Inspection basée sur le risque",
      "level": 1,
      "q": "Sur la matrice de risque 5 × 5, une ligne est placée en probabilité 4 et conséquence D, en zone haute. Que faut-il faire ?",
      "img": "svg/risk-matrix.svg",
      "imgAlt": "Matrice de risque 5 × 5 avec la ligne placée en probabilité 4, conséquence D, zone haute",
      "choices": [
        "La déprioriser car le risque est déjà connu des équipes",
        "Relever sa priorité : inspecter plus tôt et plus efficacement",
        "L'ignorer : la matrice ne vise que les équipements neufs ou modifiés",
        "Attendre l'arrêt programmé sans modifier le plan d'inspection"
      ],
      "answer": 1,
      "explain": "Une cellule haute appelle une action : inspecter plus tôt et plus efficacement ou réduire le risque. Un risque connu mais non traité reste un risque.",
      "seconds": 45,
      "status": "draft"
    },
    {
      "id": "insp-corrosion-end-030",
      "theme": "Inspection basée sur le risque",
      "level": 1,
      "q": "Quel document API fixe les principes généraux de l'inspection basée sur le risque ?",
      "choices": [
        "API Std 650",
        "API Spec 5L",
        "API RP 580",
        "API Std 526"
      ],
      "answer": 2,
      "explain": "API 580 définit les principes du RBI et API 581 en donne la méthode quantitative. API 650 concerne les réservoirs, 5L les tubes de ligne et 526 les soupapes.",
      "seconds": 40,
      "status": "draft"
    },
    {
      "id": "insp-corrosion-end-031",
      "theme": "Inspection basée sur le risque",
      "level": 2,
      "q": "Qu'est-ce qu'une boucle de corrosion (corrosion loop) ?",
      "choices": [
        "Un groupe de lignes de même fluide, matériau et conditions de service",
        "Une boucle de tuyauterie fermée dans laquelle le fluide recircule en continu",
        "Un circuit électrique de protection cathodique par courant imposé",
        "Le trajet d'un inhibiteur de corrosion injecté dans tout le réseau"
      ],
      "answer": 0,
      "explain": "Regrouper les lignes homogènes permet d'appliquer un même diagnostic et de partager les résultats d'inspection d'un point à l'ensemble de la boucle.",
